Repository: openiec/openiec

## OpenIEC: An open-source code for interfacial energy calculation in alloys
<!-- **Designed at Central South University, China** -->
Developed by Shenglan Yang, Jing Zhong, Lijun Zhang at Central South University in China.

**News:** OpenIEC 1.0 was released on Jan. 27, 2019.

**Notes:** If you use OpenIEC in your research or publish, please cite or acknowledge the following work :

> Shenglan Yang, Jing Zhong, Jiong Wang, Lijun Zhang*, George Kaptay. OpenIEC: An open-source code for interfacial energy calculation in alloys. Submitted. 

OpenIEC is an open-source code for interfacial energy calculation in alloys and was developed by following interfacial energy calculation models on coherent and solid/liquid interfaces developed by George Kaptay (*Acta Mater.*, 60 (2012) 6804-6813 & *J. Mater. Sci.*, 53 (2018) 3767-3784).

For assistance and/or collaboration opportunities, please contact the author by mailing <openiec.team@gmail.com> or using the issue tracker on GitHub.

**Framework of OpenIEC code**
The coupling with the [CALculation of PHAse Diagram (CALPHAD)](https://en.wikipedia.org/wiki/CALPHAD) thermodynamic and molar volume databases was facilitated in OpenIEC, where the [Pycalphad](https://pycalphad.org) is integrated for providing the necessary thermodynamic information. With OpenIEC, the temperature- and composition-dependent interfacial energies in alloys with any arbitrary number of components can be conveniently evaluated.

OpenIEC is licensed under the MIT License. See [LICENSE.txt](./LICENSE.txt) for details.

### Qucikstart

**Calculation of the coherent interfacial energy**

- Ni-Al system
- Coherent interfacial energy between FCC_A1 and GAMMA_PRIME
- Temperature: 800 K
- Composition: Ni-20at.%Al
- TDB file: [NiAlHuang1999.tdb](./demo/NiAlHuang1999.tdb)

Write a script to use OpenIEC as following,

```python
from pycalphad import Database
from openiec.calculate.calcsigma import SigmaCoherent

# Render thermodynamic database.
db = Database("NiAlHuang1999.tdb")

# Molar volumes of pure components to construct corresponding molar volume database.
purevms = [[
        "6.718*10.0**(-6.0) + (2.936*10.0**(-5)*10.0**(-6.0))*T**(1.355*10.0**(-6.0))", 
        "10.269*10.0**(-6.0) + (3.860*10.0**(-5)*10.0**(-6.0))*T**(1.491*10.0**(-6.0))"
    ],]*2

# Result is printed as following
'''
Output: 0.027399568639258774
'''
```

For details of this example, you can see [the coherent interfacial energy of the binary Ni-Al alloy](./demo/bin_coherent_NiAl.py).

**Calculation of the solid/liquid interfacial energy**
- Ni-Al system
- Solid/liquid interfacial energy between FCC_A1 and Liquid
- Temperature: 916 K
- Composition: Al-1at.%Ni
- TDB file: [AlNiAnsara1997.TDB](./demo/AlNiAnsara1997.TDB)

Write a script to use OpenIEC as following,

```python
from pycalphad import Database
from openiec.calculate.calcsigma import SigmaSolLiq

# Render thermodynamic database.
db = Database("AlNiAnsara1997.TDB")

# Molar volumes of pure components to construct corresponding molar volume database.
purevms = [[
        "10.269*10.0**(-6.0) + (3.860*10.0**(-5)*10.0**(-6.0))*T**(1.491*10.0**(-6.0))", 
        "6.718*10.0**(-6.0) + (2.936*10.0**(-5)*10.0**(-6.0))*T**(1.355*10.0**(-6.0))"
    ],]*2

# The result is printed as following
'''
Output: 0.16942787117258445
'''
```
For details of this example, you can see [the solid/liquid interfacial energy of the binary Al-Ni alloy](./demo/bin_solliq_AlNi.py).

**More Examples**
- [Calculating the coherent interfacial energy of the binary Ni-Al alloy](./demo/bin_coherent_NiAl.py)
- [Calculating the coherent interfacial energy of the ternary Ni-Al-Cr alloy](./demo/ter_coherent_NiAlCr.py)
- [Calculating the solid/liquid interfacial energy of the pure metal](./demo/pure_solliq.py)
- [Calculating the solid/liquid interfacial energy of the binary Al-Ni alloy](./demo/bin_solliq_AlNi.py)
- [Calculating the solid/liquid interfacial energy of the ternary Al-Ag-Cu alloy](./demo/ter_solliq_AlAgCu.py)

**Notes**:  If you run examples in OpenIEC, please enter the demo file in the source directory and run it with Python.

    python ter_solliq_AlAgCu.py

If you have any questions for the molar volume, you can see the documentation on [Molar Volume](./docs/molarvolume.md).

### Representative results
- Calculated interfacial energies of coherent *γ*/*γ'* interface in the Ni-Al system using OpenIEC, compared with the literature data.
</br>

- Model-predicted interfacial energies of the coherent *γ*/*γ'* interface in the Ni-Al-Cr system at 873 K, 1073K and 1273 K.
</br>

- Model-predicted interfacial energy cube of coherent *γ*/*γ'* interface in the Ni-Al-Cr-Re system at 1273 K.
- Evaluated solid/liquid interfacial energies between Al-rich fcc solid solution and liquid phase in Al-Cu, Al-Ni, Al-Ag, Al-Ti, Al-Mg, Al-Si, Al-Ag-Cu and Al-Cu-Si alloys at eutectic compositions and eutectic temperatures using OpenIEC, compared with the literature data.

File: demo/AlAgCu.TDB

$ Database file written 2019- 1-25
$ From database: USER                    
 ELEMENT /-   ELECTRON_GAS              0.0000E+00  0.0000E+00  0.0000E+00!
 ELEMENT VA   VACUUM                    0.0000E+00  0.0000E+00  0.0000E+00!
 ELEMENT AG   FCC_A1                    1.0787E+02  5.7446E+03  4.2551E+01!
 ELEMENT AL   FCC_A1                    2.6982E+01  4.5773E+03  2.8322E+01!
 ELEMENT CU   FCC_A1                    6.3546E+01  5.0041E+03  3.3150E+01!
 
 
 FUNCTION GLIQAG    298.15 +GHSERAG#+11025.076-8.89102*T-1.033905E-20*T**7;
     1234.93 Y
      -3587.111+180.964656*T-33.472*T*LN(T); 3000 N !
 FUNCTION GLIQAL    298.15 +GHSERAL#+11005.045-11.84185*T+7.9337E-20*T**7;
     933.47 Y
      -795.991+177.430209*T-31.748192*T*LN(T); 2900 N !
 FUNCTION GLIQCU    298.15 +GHSERCU#+12964.735-9.511904*T-5.8489E-21*T**7;
     1357.77 Y
      -46.545+173.881484*T-31.38*T*LN(T); 3200 N !
 FUNCTION GHSERAG   298.15 -7209.512+118.202013*T-23.8463314*T*LN(T)
     -.001790585*T**2-3.98587E-07*T**3-12011*T**(-1); 1234.93 Y
      -15095.252+190.266404*T-33.472*T*LN(T)+1.411773E+29*T**(-9); 3000 N !
 FUNCTION GHSERAL   298.15 -7976.15+137.093038*T-24.3671976*T*LN(T)
     -.001884662*T**2-8.77664E-07*T**3+74092*T**(-1); 700 Y
      -11276.24+223.048446*T-38.5844296*T*LN(T)+.018531982*T**2
     -5.764227E-06*T**3+74092*T**(-1); 933.47 Y
      -11278.361+188.684136*T-31.748192*T*LN(T)-1.230622E+28*T**(-9); 2900 N
     !
 FUNCTION GHSERCU   298.15 -7770.458+130.485235*T-24.112392*T*LN(T)
     -.00265684*T**2+1.29223E-07*T**3+52478*T**(-1); 1357.77 Y
      -13542.026+183.803828*T-31.38*T*LN(T)+3.64167E+29*T**(-9); 3200 N !
 FUNCTION UN_ASS 298.15 +0; 300 N !
 
 TYPE_DEFINITION % SEQ *!
 DEFINE_SYSTEM_DEFAULT ELEMENT 2 !
 DEFAULT_COMMAND DEF_SYS_ELEMENT VA /- !


 TYPE_DEFINITION & GES A_P_D FCC_A1 MAGNETIC  -3.0    2.80000E-01 !
 PHASE FCC_A1  %&  2 1   1 !
    CONSTITUENT FCC_A1  :AG,AL,CU : VA :  !

   PARAMETER G(FCC_A1,AG:VA;0)            298.15 +GHSERAG#; 3000 N REF2 !
   PARAMETER G(FCC_A1,AL:VA;0)            298.15 +GHSERAL#; 2900 N REF2 !
   PARAMETER G(FCC_A1,CU:VA;0)            298.15 +GHSERCU#; 3200 N REF2 !
   PARAMETER G(FCC_A1,AG,AL:VA;0)         298.15 -7154-19.562*T; 6000 N REF0 !
   PARAMETER G(FCC_A1,AG,AL:VA;1)         298.15 -16541-21.694*T; 6000 N
  REF0 !
   PARAMETER G(FCC_A1,AG,AL:VA;2)         298.15 +4274-27.839*T; 6000 N REF0 !
   PARAMETER G(FCC_A1,AG,AL:VA;3)         298.15 -8100; 6000 N REF0 !
   PARAMETER G(FCC_A1,AG,AL,CU:VA;0)      298.15 +72814-270.009*T; 6000 N
  REF0 !
   PARAMETER G(FCC_A1,AG,AL,CU:VA;1)      298.15 -7437.2; 6000 N REF0 !
   PARAMETER G(FCC_A1,AG,AL,CU:VA;2)      298.15 -124167.3; 6000 N REF0 !
   PARAMETER G(FCC_A1,AG,CU:VA;0)         298.15 +34817-8.876*T; 6000 N REF0 !
   PARAMETER G(FCC_A1,AG,CU:VA;1)         298.15 -3207-.57*T; 6000 N REF0 !
   PARAMETER G(FCC_A1,AL,CU:VA;0)         298.15 -53520+2*T; 6000 N REF0 !
   PARAMETER G(FCC_A1,AL,CU:VA;1)         298.15 +38590-2*T; 6000 N REF0 !
   PARAMETER G(FCC_A1,AL,CU:VA;2)         298.15 +1170; 6000 N REF0 !


 PHASE LIQUID  %  1  1.0  !
    CONSTITUENT LIQUID  :AG,AL,CU :  !

   PARAMETER G(LIQUID,AG;0)               298.15 +GLIQAG#; 3000 N REF1 !
   PARAMETER G(LIQUID,AL;0)               298.15 +GLIQAL#; 2900 N REF1 !
   PARAMETER G(LIQUID,CU;0)               298.15 +GLIQCU#; 3200 N REF1 !
   PARAMETER G(LIQUID,AG,AL;0)            298.15 -15022-20.538*T; 6000 N
  REF0 !
   PARAMETER G(LIQUID,AG,AL;1)            298.15 -20456-17.291*T; 6000 N
  REF0 !
   PARAMETER G(LIQUID,AG,AL;2)            298.15 -3821-17.169*T; 6000 N REF0 !
   PARAMETER G(LIQUID,AG,AL;3)            298.15 +7028-12.247*T; 6000 N REF0 !
   PARAMETER G(LIQUID,AG,AL;4)            298.15 +7661-5.857*T; 6000 N REF0 !
   PARAMETER G(LIQUID,AG,AL,CU;0)         298.15 -133981.8; 6000 N REF0 !
   PARAMETER G(LIQUID,AG,AL,CU;1)         298.15 +30555.6-72.0962*T; 6000 N
  REF0 !
   PARAMETER G(LIQUID,AG,AL,CU;2)         298.15 -165118.4+78.6913*T; 6000 N
  REF0 !
   PARAMETER G(LIQUID,AG,CU;0)            298.15 +14463-1.516*T; 6000 N REF0 !
   PARAMETER G(LIQUID,AG,CU;1)            298.15 -934+.319*T; 6000 N REF0 !
   PARAMETER G(LIQUID,AL,CU;0)            298.15 -67094+8.555*T; 6000 N REF0 !
   PARAMETER G(LIQUID,AL,CU;1)            298.15 +32148-7.118*T; 6000 N REF0 !
   PARAMETER G(LIQUID,AL,CU;2)            298.15 +5915-5.889*T; 6000 N REF0 !
   PARAMETER G(LIQUID,AL,CU;3)            298.15 -8175+6.049*T; 6000 N REF0 !

 LIST_OF_REFERENCES
 NUMBER  SOURCE
   REF1     'PURE3 - SGTE Pure Elements (Unary) Database (Version 3.0),
           developed by SGTE (Scientific Group Thermodata Europe), 1991-1996,
            and provided by TCSAB (Aug. 1996). '
   REF2     'PURE1 - SGTE Pure Elements (Unary) Database (Version 1.0),
           developed by SGTE (Scientific Group Thermodata Europe), 1991-1992,
            and provided by TCSAB (Jan. 1991). Also in: Dinsdale A. (1991):
           SGTE data for pure elements, Calphad, 15, 317-425.'
  !

File: demo/AlNi1997.TDB
$***********************************************************************
$***************************  Al-Ni-Ansara-1997.TDB  ****************************

$
$ ELEMENT STABLE ELEMENT REFERENCE  MASS        H298-H0     S298
  ELEMENT VA     VACUUM             0.0000E+00  0.0000E+00  0.0000E+00 !
  ELEMENT AL     FCC_A1             2.6982E+01  4.5773E+03  2.8322E+01 !
  ELEMENT NI     FCC_A1             5.8690E+01  4.7870E+03  2.9796E+01 !
$
$---------Al-------- 
 FUNCTION GHSERAL 298.14 -7976.15+137.093038*T-24.3671976*T*LN(T)
         -.001884662*T**2-8.77664E-07*T**3+74092*T**(-1);    700.00 Y
         -11276.24+223.048446*T-38.5844296*T*LN(T)+.018531982*T**2
         -5.764227E-06*T**3+74092*T**(-1);                   933.47 Y
         -11278.378+188.684153*T-31.748192*T*LN(T)
         -1.230524E+28*T**(-9);                              2900.00 N !
 FUNCTION GALLIQ 298.14  +11005.029-11.841867*T+GHSERAL
         +7.9337E-20*T**7;                                   700.00 Y 
         +11005.03-11.841867*T+GHSERAL+7.9337E-20*T**7;      933.47 Y
         -795.996+177.430178*T-31.748192*T*LN(T);            2900.00 N !
 FUNCTION GALBCC  298.14  +10083-4.813*T+GHSERAL;            2900.00 N !
$
$---------NI--------
 FUNCTION GHSERNI 298.14 -5179.159+117.854*T-22.096*T*LN(T)
         -.0048407*T**2;                                     1728.00 Y
         -27840.655+279.135*T-43.1*T*LN(T)+1.12754E+31*T**(-9); 
                                                             3000.00 N !
 FUNCTION GNILIQ 298.14  +16414.686-9.397*T+GHSERNI
         -3.82318E-21*T**7;                                  1728.00 Y
         -9549.775+268.598*T-43.1*T*LN(T);                   3000.00 N !
 FUNCTION GNIBCC 298.14 +8715.084-3.556*T+GHSERNI;           3000.00 N !
$
$------------------------------------
 TYPE-DEFINITION % SEQ * !
 TYPE-DEFINITION G SEQ * !
 DEF-SYSTEM-DEFAULT ELEMENT 2 !
 DEFAULT-COMMAND DEF-SYS-ELEMENT VA !
$------------------------------------
$
$-------LIQUID-------
 PHASE LIQUID % 1 1.0 !
 CONSTITUENT LIQUID :AL,NI: !
 PARAMETER G(LIQUID,AL;0) 298.15 +GALLIQ;                   3000.00 N !
 PARAMETER G(LIQUID,NI;0) 298.15 +GNILIQ;                   3000.00 N !
 PARAMETER L(LIQUID,AL,NI;0) 298.15 -207109.28+41.31501*T;  3000.00 N !
 PARAMETER L(LIQUID,AL,NI;1) 298.15 -10185.79+5.87140*T;    3000.00 N !
 PARAMETER L(LIQUID,AL,NI;2) 298.15 +81204.81-31.95713*T;   3000.00 N !
 PARAMETER L(LIQUID,AL,NI;3) 298.15 +4365.35-2.51632*T;     3000.00 N !
 PARAMETER L(LIQUID,AL,NI;4) 298.15 -22101.64+13.16341*T;   3000.00 N !
$
$-------AL3NI2---------
 PHASE AL3NI2 % 3 3 2 1 !
 CONSTITUENT AL3NI2 :AL:AL,NI:NI,VA: !
 PARAMETER G(AL3NI2,AL:NI:VA;0) 298.14 -357725.92+68.32200*T+3*GALBCC
                                       +2*GNIBCC;                 3000.00 N !
 PARAMETER G(AL3NI2,AL:NI:NI;0) 298.15 -427191.90+79.21725*T+3*GALBCC
                                       +3*GNIBCC;                 3000.00 N !
 PARAMETER G(AL3NI2,AL:AL:NI;0) 298.15 -39465.978+7.89525*T+5*GALBCC
                                       +GNIBCC;                   3000.00 N !
 PARAMETER G(AL3NI2,AL:AL:VA;0) 298.15 +30000-3.0*T+5*GALBCC;     3000.00 N !
 PARAMETER L(AL3NI2,AL:AL,NI:NI;0) 298.15 -193484.18+131.79000*T; 3000.00 N !
 PARAMETER L(AL3NI2,AL:AL,NI:VA;0) 298.15 -193484.18+131.79000*T; 3000.00 N !
 PARAMETER L(AL3NI2,AL:AL:NI,VA;0) 298.15 -22001.70+7.03320*T;    3000.00 N !
 PARAMETER L(AL3NI2,AL:NI:NI,VA;0) 298.15 -22001.70+7.03320*T;    3000.00 N !
$
$--------AL3NI--------
 PHASE AL3NI % 2 0.75 0.25 !
 CONSTITUENT AL3NI :AL:NI: !
 PARAMETER G(AL3NI,AL:NI;0) 298.15 -48483.73+12.29913*T+0.75*GHSERAL
                                   +0.25*GHSERNI;                 3000.00 N !
$
$--------AL3NI5--------
 PHASE AL3NI5 % 2 0.375 0.625 !
 CONSTITUENT AL3NI5 :AL:NI: !
 PARAMETER G(AL3NI5,AL:NI;0) 298.15 -55507.76+7.2648*T+0.375*GHSERAL
                                   +0.625*GHSERNI;                3000.00 N !
$
$------BCC_A2-----------
 TYPE_DEFINITION & GES A_P_D BCC_A2 MAGNETIC -1.0 0.40 !
 PHASE BCC_A2 %& 1 1.0 !
 CONSTITUENT BCC_A2 :AL,NI: !
 PARAMETER G(BCC_A2,AL;0) 298.15 +GALBCC;                         3000.00 N !
 PARAMETER G(BCC_A2,NI;0) 298.15 +GNIBCC;                         3000.00 N !
 PARAMETER TC(BCC_A2,NI;0) 298.15 575;                            3000.00 N !
 PARAMETER BMAGN(BCC_A2,NI;0) 298.15 0.85;                        3000.00 N !
$
$-------BCC_B2--------
 PHASE BCC_B2 % 2 1 1 !
 CONSTITUENT BCC_B2 :AL,NI:NI,VA: !
 PARAMETER G(BCC_B2,AL:NI;0) 298.15 -152397.30+26.40575*T+GALBCC
                                    +GNIBCC;                      3000.00 N !
 PARAMETER G(BCC_B2,AL:VA;0) 298.15 10000-1*T+GALBCC;             3000.00 N !
 PARAMETER G(BCC_B2,NI:NI;0) 298.15 +2*GNIBCC;                    3000.00 N !
 PARAMETER G(BCC_B2,NI:VA;0) 298.15 162397.3-27.40575*T+GNIBCC;   3000.00 N !
 PARAMETER L(BCC_B2,AL,NI:NI;0) 298.15 -52440.88+11.30117*T;      3000.00 N !
 PARAMETER L(BCC_B2,AL,NI:VA;0) 298.15 -52440.88+11.30117*T;      3000.00 N !
 PARAMETER L(BCC_B2,AL:NI,VA;0) 298.15 -64024.38+26.49419*T;      3000.00 N !
 PARAMETER L(BCC_B2,NI:NI,VA;0) 298.15 -64024.38+26.49419*T;      3000.00 N !
$Treats BCC_A2 and BCC_B2 as separated phases!!
$
$-------FCC_A1--------
 TYPE-DEFINITION A GES A_P_D FCC_A1 MAGNETIC -3 0.28 !
 PHASE FCC_A1 %A  1 1.0 !
 CONSTITUENT FCC_A1 :AL,NI : !
 PARAMETER G(FCC_A1,AL;0) 298.15 +GHSERAL;                        3000.00 N !
 PARAMETER G(FCC_A1,NI;0) 298.15 +GHSERNI;                        3000.00 N !
 PARAMETER L(FCC_A1,AL,NI;0) 298.15 -162407.750+16.212965*T;      3000.00 N !
 PARAMETER L(FCC_A1,AL,NI;1) 298.15 +73417.798-34.914000*T;       3000.00 N !
 PARAMETER L(FCC_A1,AL,NI;2) 298.15 +33471.014-9.837000*T;        3000.00 N !
 PARAMETER L(FCC_A1,AL,NI;3) 298.15 -30758.010+10.253000*T;       3000.00 N !
 PARAMETER TC(FCC_A1,NI;0)   298.15 +633;                         3000.00 N !
 PARAMETER BMAGN(FCC_A1,NI;0) 298.15 +0.52;                       3000.00 N !
$
$$--------FCC_L12---------
$ TYPE_DEFINITION D GES A_P_D L12 DIS_PART FCC_A1,,,!
$$ TYPE_DEFINITION G IF (AL AND NI) THEN 
$$ GES AMEND_PHASE_DESCR L12 COMP_SETS 2 NI:AL:VA !
$ FUNCTION U1 298.15 -13415.515+2.0819247*T;                       3000.00 N !
$ FUNCTION U4 298.15 +7088.736-3.6868954*T;                        3000.00 N !
$ PHASE L12 %ADG 2 0.75 0.25 !
$ CONSTITUENT L12 :AL,NI:AL,NI: ! 
$ PARAMETER G(L12,AL:AL;0) 298.15 +0;                              3000.00 N !
$ PARAMETER G(L12,AL:NI;0) 298.15 +3*U1;                           3000.00 N !
$ PARAMETER G(L12,NI:AL;0) 298.15 +3*U1;                           3000.00 N !
$ PARAMETER G(L12,NI:NI;0) 298.15 +0;                              3000.00 N !
$ PARAMETER L(L12,AL,NI:NI;0) 298.15 +6*U1;                        3000.00 N !
$ PARAMETER L(L12,AL,NI:NI;1) 298.15 +3*U4;                        3000.00 N !
$ PARAMETER L(L12,AL,NI:AL;0) 298.15 +6*U1;                        3000.00 N !
$ PARAMETER L(L12,AL,NI:AL;1) 298.15 +3*U4;                        3000.00 N !
$ PARAMETER L(L12,AL:AL,NI;1)  298.15 +U4;                         3000.00 N !
$ PARAMETER L(L12,NI:AL,NI;1)  298.15 +U4;                         3000.00 N !
$$Treats FCC_A1 and L12 as the same phase!!
$-----
 DATABASE-INFO 'FOR THE AL-NI SYSTEM' !

File: demo/NiAlHuang1999.tdb
$ Database file was written according to the following reference.
$ Huang W, Chang YA (1999) Thermodynamic properties of the Ni-Al-Cr 
$ system. Intermetallics 7 (8):863-874

$ From database: USER                    
 ELEMENT /-   ELECTRON_GAS              0.0000E+00  0.0000E+00  0.0000E+00!
 ELEMENT VA   VACUUM                    0.0000E+00  0.0000E+00  0.0000E+00!
 ELEMENT AL   FCC_A1                    2.6982E+01  4.5400E+03  2.8300E+01!
 ELEMENT NI   FCC_A1                    5.8690E+01  4.7870E+03  2.9796E+01!
 
 
 FUNCTION GLIQAL    298.14 +11005.553-11.840873*T+7.94E-20*T**7+GHSERAL#; 
     933.47 Y
      +10481.974-11.252014*T+1.234E+28*T**(-9)+GHSERAL#; 2900 N !
 FUNCTION GLIQNI    298.14 +16414.686-9.397*T-3.82318E-21*T**7+GHSERNI#; 
     1728 Y
      +18290.88-10.537*T-1.12754E+31*T**(-9)+GHSERNI#; 3000 N !
 FUNCTION GHSERNI   298.14 -5179.159+117.854*T-22.096*T*LN(T)-.0048407*T**2; 
     1728 Y
      -27840.655+279.135*T-43.1*T*LN(T)+1.12754E+31*T**(-9); 3000 N !
 FUNCTION GHSERAL   298.14 -7976.15+137.093038*T-24.3671976*T*LN(T)
     -.001884662*T**2-8.77664E-07*T**3+74092*T**(-1); 700 Y
      -11276.24+223.048446*T-38.5844296*T*LN(T)+.018531982*T**2
     -5.764227E-06*T**3+74092*T**(-1); 933.47 Y
      -11278.378+188.684153*T-31.748192*T*LN(T)-1.231E+28*T**(-9); 2900 N !
 FUNCTION GHCPNI    298.14 +3196+1.2552*T+GHSERNI#; 3000 N !
 FUNCTION ZERO      298.15 +0.0; 6000 N !
 FUNCTION GLAVNI    298.15 +5000+GHSERNI#; 6000 N !
 FUNCTION GBCCAL    298.14 +10083-4.813*T+GHSERAL#; 2900 N !
 FUNCTION GBCCNI    298.14 +8715.084-3.556*T+GHSERNI#; 3000 N !
 FUNCTION GHCPAL    298.14 +5481-1.8*T+GHSERAL#; 2900 N !
 FUNCTION UN_ASS    298.15 +0.0; 6000 N !
 
 TYPE_DEFINITION % SEQ *!
 DEFINE_SYSTEM_DEFAULT ELEMENT 2 !
 DEFAULT_COMMAND DEF_SYS_ELEMENT VA /- !


 PHASE LIQUID:L %  2 1   1 !
    CONSTITUENT LIQUID:L :AL,NI : VA :  !

   PARAMETER G(LIQUID,AL:VA;0)            298.15 +GLIQAL#; 6000 N REF0 !
   PARAMETER G(LIQUID,NI:VA;0)            298.15 +GLIQNI#; 6000 N REF0 !
   PARAMETER G(LIQUID,AL,NI:VA;0)         298.15 -195250+31*T; 6000 N REF0 !
   PARAMETER G(LIQUID,AL,NI:VA;1)         298.15 +12400-5*T; 6000 N REF0 !
   PARAMETER G(LIQUID,AL,NI:VA;2)         298.15 +34750-2*T; 6000 N REF0 !


 TYPE_DEFINITION & GES A_P_D B2_BCC MAGNETIC  -1.0    4.00000E-01 !
 PHASE B2_BCC  %&  2 .5   .5 !
    CONSTITUENT B2_BCC  :AL,NI : AL,NI :  !

   PARAMETER G(B2_BCC,AL:AL;0)            298.15 +GBCCAL#; 6000 N REF0 !
   PARAMETER G(B2_BCC,NI:AL;0)            298.15 -65000+7.2*T+.5*GHSERNI#
  +.5*GHSERAL#; 6000 N REF0 !
   PARAMETER G(B2_BCC,AL:NI;0)            298.15 -65000+7.2*T+.5*GHSERAL#
  +.5*GHSERNI#; 6000 N REF0 !
   PARAMETER G(B2_BCC,NI:NI;0)            298.15 +GBCCNI#; 6000 N REF0 !
   PARAMETER G(B2_BCC,AL,NI:AL;0)         298.15 -32500+20*T; 6000 N REF0 !
   PARAMETER G(B2_BCC,AL,NI:AL;1)         298.15 +25000; 6000 N REF0 !
   PARAMETER G(B2_BCC,AL:AL,NI;0)         298.15 -32500+20*T; 6000 N REF0 !
   PARAMETER G(B2_BCC,AL:AL,NI;1)         298.15 +25000; 6000 N REF0 !
   PARAMETER G(B2_BCC,NI:AL,NI;0)         298.15 -22000+1.2*T; 6000 N REF0 !
   PARAMETER G(B2_BCC,AL,NI:NI;0)         298.15 -22000+1.2*T; 6000 N REF0 !


 TYPE_DEFINITION ' GES A_P_D BCC_A2 MAGNETIC  -1.0    4.00000E-01 !
 PHASE BCC_A2  %'  2 1   3 !
    CONSTITUENT BCC_A2  :AL,NI : VA :  !

   PARAMETER G(BCC_A2,AL:VA;0)            298.15 +GBCCAL#; 6000 N REF0 !
   PARAMETER TC(BCC_A2,AL:VA;0)           298.15 +ZERO#; 6000 N REF0 !
   PARAMETER BMAGN(BCC_A2,AL:VA;0)        298.15 +ZERO#; 6000 N REF0 !
   PARAMETER G(BCC_A2,NI:VA;0)            298.15 +GBCCNI#; 6000 N REF0 !
   PARAMETER TC(BCC_A2,NI:VA;0)           298.15 +575; 6000 N REF0 !
   PARAMETER BMAGN(BCC_A2,NI:VA;0)        298.15 +.85; 6000 N REF0 !
   PARAMETER G(BCC_A2,AL,NI:VA;0)         298.15 -173950+19.3*T; 6000 N REF0 !
   PARAMETER G(BCC_A2,AL,NI:VA;1)         298.15 +28500; 6000 N REF0 !
   PARAMETER G(BCC_A2,AL,NI:VA;2)         298.15 +47000; 6000 N REF0 !


 PHASE CUB_A15  %  2 3   1 !
    CONSTITUENT CUB_A15  :NI : AL% :  !

   PARAMETER G(CUB_A15,NI:AL;0)           298.15 +UN_ASS#+3*GHSERNI#
  +GHSERAL#; 6000 N REF0 !


 PHASE DELTA  %  2 3   1 !
    CONSTITUENT DELTA  :NI% : AL,NI :  !

   PARAMETER G(DELTA,NI:AL;0)             298.15 -105000+12*T+3*GHSERNI#
  +GHSERAL#; 6000 N REF0 !
   PARAMETER G(DELTA,NI:NI;0)             298.15 +4*GHCPNI#; 6000 N REF0 !


 PHASE DELTA_PRIME  %  2 3   1 !
    CONSTITUENT DELTA_PRIME  :NI% : AL,NI :  !

   PARAMETER G(DELTA_PRIME,NI:AL;0)       298.15 -100000+12*T+3*GHSERNI#
  +GHSERAL#; 6000 N REF0 !
   PARAMETER G(DELTA_PRIME,NI:NI;0)       298.15 +4*GHCPNI#; 6000 N REF0 !


 PHASE ETA  %  2 .75   .25 !
    CONSTITUENT ETA  :NI% : AL,NI :  !

   PARAMETER G(ETA,NI:AL;0)               298.15 -37000+4.3*T+.75*GHSERNI#
  +.25*GHSERAL#; 6000 N REF0 !
   PARAMETER G(ETA,NI:NI;0)               298.15 +GHCPNI#; 6000 N REF0 !
   PARAMETER G(ETA,NI:AL,NI;0)            298.15 -2000; 6000 N REF0 !


 TYPE_DEFINITION ( GES A_P_D FCC_A1 MAGNETIC  -3.0    2.80000E-01 !
 PHASE FCC_A1  %(  2 1   1 !
    CONSTITUENT FCC_A1  :AL,NI% : VA% :  !

   PARAMETER G(FCC_A1,AL:VA;0)            298.15 +GHSERAL#; 6000 N REF0 !
   PARAMETER TC(FCC_A1,AL:VA;0)           298.15 +ZERO#; 6000 N REF0 !
   PARAMETER BMAGN(FCC_A1,AL:VA;0)        298.15 +ZERO#; 6000 N REF0 !
   PARAMETER G(FCC_A1,NI:VA;0)            298.15 +GHSERNI#; 6000 N REF0 !
   PARAMETER TC(FCC_A1,NI:VA;0)           298.15 +633; 6000 N REF0 !
   PARAMETER BMAGN(FCC_A1,NI:VA;0)        298.15 +.52; 6000 N REF0 !
   PARAMETER G(FCC_A1,AL,NI:VA;0)         298.15 -173950+19.35*T; 6000 N 
  REF0 !
   PARAMETER G(FCC_A1,AL,NI:VA;1)         298.15 +28500; 6000 N REF0 !
   PARAMETER G(FCC_A1,AL,NI:VA;2)         298.15 +47000; 6000 N REF0 !


 TYPE_DEFINITION ) GES A_P_D GAMMA_PRIME MAGNETIC  -3.0    2.80000E-01 !
 PHASE GAMMA_PRIME  %)  2 .75   .25 !
    CONSTITUENT GAMMA_PRIME  :AL,NI% : AL%,NI :  !

   PARAMETER G(GAMMA_PRIME,AL:AL;0)       298.15 +GHSERAL#; 6000 N REF0 !
   PARAMETER G(GAMMA_PRIME,NI:AL;0)       298.15 -39860+3.175*T+.75*GHSERNI#
  +.25*GHSERAL#; 6000 N REF0 !
   PARAMETER G(GAMMA_PRIME,AL:NI;0)       298.15 -35000+5*T+.75*GHSERAL#
  +.25*GHSERNI#; 6000 N REF0 !
   PARAMETER G(GAMMA_PRIME,NI:NI;0)       298.15 +GHSERNI#; 6000 N REF0 !
   PARAMETER TC(GAMMA_PRIME,NI:NI;0)      298.15 +633; 6000 N REF0 !
   PARAMETER BMAGN(GAMMA_PRIME,NI:NI;0)   298.15 +.52; 6000 N REF0 !
   PARAMETER G(GAMMA_PRIME,AL,NI:AL;0)    298.15 -59500+20*T; 6000 N REF0 !
   PARAMETER G(GAMMA_PRIME,AL,NI:AL;1)    298.15 +53350; 6000 N REF0 !
   PARAMETER G(GAMMA_PRIME,AL:AL,NI;0)    298.15 +10000; 6000 N REF0 !
   PARAMETER G(GAMMA_PRIME,NI:AL,NI;0)    298.15 +9100-1.5*T; 6000 N REF0 !
   PARAMETER G(GAMMA_PRIME,NI:AL,NI;1)    298.15 -5400; 6000 N REF0 !
   PARAMETER G(GAMMA_PRIME,AL,NI:NI;0)    298.15 -50000; 6000 N REF0 !


 TYPE_DEFINITION * GES A_P_D HCP_A3 MAGNETIC  -3.0    2.80000E-01 !
 PHASE HCP_A3  %*  2 1   .5 !
    CONSTITUENT HCP_A3  :AL,NI : VA% :  !

   PARAMETER G(HCP_A3,AL:VA;0)            298.15 +GHCPAL#; 6000 N REF0 !
   PARAMETER TC(HCP_A3,AL:VA;0)           298.15 +ZERO#; 6000 N REF0 !
   PARAMETER BMAGN(HCP_A3,AL:VA;0)        298.15 +ZERO#; 6000 N REF0 !
   PARAMETER G(HCP_A3,NI:VA;0)            298.15 +GHCPNI#; 6000 N REF0 !
   PARAMETER TC(HCP_A3,NI:VA;0)           298.15 +633; 6000 N REF0 !
   PARAMETER BMAGN(HCP_A3,NI:VA;0)        298.15 +.52; 6000 N REF0 !
   PARAMETER G(HCP_A3,AL,NI:VA;0)         298.15 -184750+19.35*T; 6000 N 
  REF0 !
   PARAMETER G(HCP_A3,AL,NI:VA;1)         298.15 +28500; 6000 N REF0 !
   PARAMETER G(HCP_A3,AL,NI:VA;2)         298.15 +47000; 6000 N REF0 !


 PHASE LAVES  %  2 2   1 !
    CONSTITUENT LAVES  :NI : NI :  !

   PARAMETER G(LAVES,NI:NI;0)             298.15 +3*GLAVNI#; 6000 N REF0 !


 TYPE_DEFINITION + GES A_P_D MB_ORTH MAGNETIC  -1.0    4.00000E-01 !
 PHASE MB_ORTH  %+  2 1   1 !
    CONSTITUENT MB_ORTH  :NI : VA :  !

   PARAMETER G(MB_ORTH,NI:VA;0)           298.15 +60000+GHSERNI#; 6000 N 
  REF0 !


 PHASE SIGMA  %  2 10   20 !
    CONSTITUENT SIGMA  :NI% : NI :  !

   PARAMETER G(SIGMA,NI:NI;0)             298.15 +30*GLAVNI#; 6000 N REF0 !

 LIST_OF_REFERENCES
 NUMBER  SOURCE
  !
